Repository: rowlesmr/diffract

# ciftostr Readme

## Introduction

This program converts an arbitrary number of CIF (Crystallographic Information Format) files, each containing an arbitrary number of crystal structures, into a number of individual STR files that are compatible with the Rietveld analysis software, TOPAS. 

If the program is run with zero command line arguments, then a GUI is launched, otherwise it is command-line driven.

## How to get a copy

A Windows executable file is available [here](https://github.com/rowlesmr/diffract/blob/main/CIFtoSTR/executables/ciftostr.exe).
A Python zip application is available [here](https://github.com/rowlesmr/diffract/blob/main/CIFtoSTR/executables/ciftostr.pyz).

You will need to click on the "Download" button to get your copy.

The pure python is available [here](https://github.com/rowlesmr/diffract/tree/main/CIFtoSTR). You'll need both `ciftostr.py` and `__main__.py`

## How to run

If using the Windows executable, for all the commands below, replace "`python ciftostr.pyz`" with "`ciftostr`"

If you would like to run it in the command line, you need to provide some command-line arguments:

`python ciftostr.pyz *.cif`<br />
will run through all of the CIF files in that directory.

`python ciftostr.pyz C:\user\username\some\directory\name.cif D:\data\experiment\file.cif`<br />
`python ciftostr.pyz /nfs/an/disks/jj/home/dir/file.cif home/folder/nest/deeper/important.cif`<br />
will convert these two CIF files specifically. The resulting STR files will be saved in the same path as their parent CIF file. Relative or absolute file paths can be used.

`python ciftostr.pyz`<br />
will launch the GUI. Use the "Browse" button to select files, and "Convert" to convert them.

Bonus Windows executable behaviour: You can drag a CIF file onto the program icon, and it will convert the CIF for you. It may also work with the pyz file, depending on how your computer is set up.

`python ciftostr.pyz --help`<br />
will show some help information

`python ciftostr.pyz --info`<br />
will show some detailed information on what ciftostr is doing to the CIF data to convert to Topas STR format

`python ciftostr.pyz --licence`<br />
will show some licence information

## jEdit integration

[John Evans](http://topas.dur.ac.uk) has made available [a number of plugins](http://topas.dur.ac.uk/topaswiki/doku.php?id=jedit) for the text editor [jEdit](http://www.jedit.org/) that make it integrate very well with TOPAS when operating in launch mode.

As a part of these plugins, there is the ability to insert CIF files in STR format. If you wish to use `ciftostr` to generate the STR information, then you need to make the following changes:
0. Install python (or use `ciftostr.exe`)
1. Copy `ciftostr.pyz` to the TOPAS directory (e.g. C:\TOPAS6).
2. Replace your copy of `TAInsertCIF.bsh` with [this one](TAInsertCIF.bsh). (Your file is probably found in C:\Users\?????\AppData\Roaming\jEdit\macros)
3. If you are using the Windows executable file, then you will need to change part of line 22 in the [BSH file](TAInsertCIF.bsh) from "`python ciftostr.pyz`" to "`ciftostr`"

Now, when you choose "`Insert CIFs in INP format`" from the plugin in jEdit, `ciftostr` will be used in the background to generate that format.

## What, exactly, does it do?


This program is designed to reformat data from a CIF format into the STR format suitable for use by the Rietveld analysis software, TOPAS. It doesn't carry out any validation checks to ensure the data is consistent, but simply transcribes the data as given in the CIF.
    
Where similar or identical data could be given in several places, the values are taken in a specific order of precedence, as detailed in the sections below. In general, if a value exists in an earlier place, the later places are not looked at.

This program uses the PyCifRW library, written by James Hester, to parse the CIF files into a format easily used to remix the underlying data. For the source code and other information, see https://bitbucket.org/jamesrhester/pycifrw/src/development. The GUI was created using PySimpleGUI. 
    
The STR's phase\_name is taken from '\_chemical\_name\_mineral', '\_chemical\_name\_common', '\_chemical\_name\_systematic', or '\_chemical\_name\_structure\_type', in that order, appended with the value of the 'data' block. If none of these keys are available, then the name of the 'data\_' block is used. This is also used as the filename of the STR file.
    
The unit cell parameters are taken from '\_cell\_length\_a', '\_cell\_length\_b', '\_cell\_length\_c', '\_cell\_angle\_alpha', '\_cell\_angle\_beta', and '\_cell\_angle\_gamma'. Some comparisons are made to enable some standard macros to be used (eg Cubic, Tetragonal...). In any of these fail, then all parameters are given as a fail safe.

The space\_group is taken from '\_symmetry\_space\_group\_name\_H-M', '\_space\_group\_name\_H-M\_alt', '\_symmetry\_Int\_Tables\_number', or '\_space\_group\_IT\_number', in that order.

File: CIFtoSTR/testcifs/9326-ICSD_2.cif
data_9326-ICSD
#©2002 by Fachinformationszentrum Karlsruhe, and the U.S. Secretary of 
#Commerce on behalf of the United States.  All rights reserved.
_database_code_ICSD                9326
_audit_creation_date               1980/01/01
_audit_update_record               2000/07/15
_chemical_name_systematic          'Sodium Tecto-alumosilicate'
_chemical_formula_structural       'Na (Al Si O4)'
_chemical_formula_sum              'Al1 Na1 O4 Si1'
_chemical_name_mineral             'Zeolite A'
_publ_section_title
;
Revised crystal structure of dehydrated Na-type A-zeolite
;
loop_
_citation_id
_citation_journal_abbrev
_citation_year
_citation_journal_volume
_citation_page_first
_citation_page_last
_citation_journal_id_ASTM
primary
;
Zeitschrift fuer Kristallographie, Kristallgeometrie, Kristallphysik, 
Kristallchemie (-144,1977)
;
 1968 126 135 142 ZEKGAX
2 'Acta Crystallographica A (24,1968-38,1982)' 1960 13 737 741 ACACBN
loop_
_publ_author_name
'Smith, J.V.'
'Dowell, L.G.'
_cell_length_a                     12.28
_cell_length_b                     12.28
_cell_length_c                     12.28
_cell_angle_alpha                  90.
_cell_angle_beta                   90.
_cell_angle_gamma                  90.
_cell_volume                       1851.8
_cell_formula_units_Z              12
_symmetry_space_group_name_H-M     'P m -3 m'
_symmetry_Int_Tables_number        221
_refine_ls_R_factor_all            0.1
loop_
_symmetry_equiv_pos_site_id
_symmetry_equiv_pos_as_xyz
  1	'z, y, -x'
  2	'y, x, -z'
  3	'x, z, -y'
  4	'z, x, -y'
  5	'y, z, -x'
  6	'x, y, -z'
  7	'z, -y, x'
  8	'y, -x, z'
  9	'x, -z, y'
 10	'z, -x, y'
 11	'y, -z, x'
 12	'x, -y, z'
 13	'-z, y, x'
 14	'-y, x, z'
 15	'-x, z, y'
 16	'-z, x, y'
 17	'-y, z, x'
 18	'-x, y, z'
 19	'-z, -y, -x'
 20	'-y, -x, -z'
 21	'-x, -z, -y'
 22	'-z, -x, -y'
 23	'-y, -z, -x'
 24	'-x, -y, -z'
 25	'-z, -y, x'
 26	'-y, -x, z'
 27	'-x, -z, y'
 28	'-z, -x, y'
 29	'-y, -z, x'
 30	'-x, -y, z'
 31	'-z, y, -x'
 32	'-y, x, -z'
 33	'-x, z, -y'
 34	'-z, x, -y'
 35	'-y, z, -x'
 36	'-x, y, -z'
 37	'z, -y, -x'
 38	'y, -x, -z'
 39	'x, -z, -y'
 40	'z, -x, -y'
 41	'y, -z, -x'
 42	'x, -y, -z'
 43	'z, y, x'
 44	'y, x, z'
 45	'x, z, y'
 46	'z, x, y'
 47	'y, z, x'
 48	'x, y, z'
loop_
_atom_type_symbol
_atom_type_oxidation_number
Al3+  	3
Na1+  	1
O2-   	-2
Si4+  	4
loop_
_atom_site_label
_atom_site_type_symbol
_atom_site_symmetry_multiplicity
_atom_site_Wyckoff_symbol
_atom_site_fract_x
_atom_site_fract_y
_atom_site_fract_z
_atom_site_occupancy
_atom_site_attached_hydrogens
_atom_site_B_iso_or_equiv
Na1 Na1+ 24 l 0.5 0.4376(54) 0.0425(69) 0.1667 0 1.30(33) 
Na2 Na1+ 8 g 0.2124(14) 0.2124(14) 0.2124(14) 1. 0 1.4(8) 
Al1 Al3+ 24 k 0.3701(9) 0.1820(11) 0 0.5 0 0.0(3) 
Si1 Si4+ 24 k 0.3701(9) 0.1820(11) 0 0.5 0 0.0(3) 
O1 O2- 24 m 0.1117(12) 0.1117(12) 0.3399(15) 1. 0 1.5(6) 
O2 O2- 12 h 0 0.2343(27) 0.5 1. 0 2.00(11) 
O3 O2- 12 i 0.3016(17) 0.3016(17) 0 1. 0 1.10(11) 

#End of data_9326-ICSD

File: CIFtoSTR/testcifs/9326-ICSD_3.cif
data_9326-ICSD
#©2002 by Fachinformationszentrum Karlsruhe, and the U.S. Secretary of 
#Commerce on behalf of the United States.  All rights reserved.
_database_code_ICSD                9326
_audit_creation_date               1980/01/01
_audit_update_record               2000/07/15
_chemical_name_systematic          'Sodium Tecto-alumosilicate'
_chemical_formula_structural       'Na (Al Si O4)'
_chemical_formula_sum              'Al1 Na1 O4 Si1'
_chemical_name_mineral             'Zeolite A'
_publ_section_title
;
Revised crystal structure of dehydrated Na-type A-zeolite
;
loop_
_citation_id
_citation_journal_abbrev
_citation_year
_citation_journal_volume
_citation_page_first
_citation_page_last
_citation_journal_id_ASTM
primary
;
Zeitschrift fuer Kristallographie, Kristallgeometrie, Kristallphysik, 
Kristallchemie (-144,1977)
;
 1968 126 135 142 ZEKGAX
2 'Acta Crystallographica A (24,1968-38,1982)' 1960 13 737 741 ACACBN
loop_
_publ_author_name
'Smith, J.V.'
'Dowell, L.G.'
_cell_length_a                     12.28
_cell_length_b                     12.28
_cell_length_c                     12.28
_cell_angle_alpha                  90.
_cell_angle_beta                   90.
_cell_angle_gamma                  90.
_cell_volume                       1851.8
_cell_formula_units_Z              12
_symmetry_space_group_name_H-M     'P m -3 m'
_symmetry_Int_Tables_number        221
_refine_ls_R_factor_all            0.1
loop_
_symmetry_equiv_pos_site_id
_symmetry_equiv_pos_as_xyz
  1	'z, y, -x'
  2	'y, x, -z'
  3	'x, z, -y'
  4	'z, x, -y'
  5	'y, z, -x'
  6	'x, y, -z'
  7	'z, -y, x'
  8	'y, -x, z'
  9	'x, -z, y'
 10	'z, -x, y'
 11	'y, -z, x'
 12	'x, -y, z'
 13	'-z, y, x'
 14	'-y, x, z'
 15	'-x, z, y'
 16	'-z, x, y'
 17	'-y, z, x'
 18	'-x, y, z'
 19	'-z, -y, -x'
 20	'-y, -x, -z'
 21	'-x, -z, -y'
 22	'-z, -x, -y'
 23	'-y, -z, -x'
 24	'-x, -y, -z'
 25	'-z, -y, x'
 26	'-y, -x, z'
 27	'-x, -z, y'
 28	'-z, -x, y'
 29	'-y, -z, x'
 30	'-x, -y, z'
 31	'-z, y, -x'
 32	'-y, x, -z'
 33	'-x, z, -y'
 34	'-z, x, -y'
 35	'-y, z, -x'
 36	'-x, y, -z'
 37	'z, -y, -x'
 38	'y, -x, -z'
 39	'x, -z, -y'
 40	'z, -x, -y'
 41	'y, -z, -x'
 42	'x, -y, -z'
 43	'z, y, x'
 44	'y, x, z'
 45	'x, z, y'
 46	'z, x, y'
 47	'y, z, x'
 48	'x, y, z'
loop_
_atom_type_symbol
_atom_type_oxidation_number
Al3+  	3
Na1+  	1
O2-   	-2
Si4+  	4
loop_
_atom_site_label
_atom_site_type_symbol
_atom_site_symmetry_multiplicity
_atom_site_Wyckoff_symbol
_atom_site_fract_x
_atom_site_fract_y
_atom_site_fract_z
_atom_site_occupancy
_atom_site_attached_hydrogens
_atom_site_B_iso_or_equiv
Na1 Na1+ 24 l 0.5 0.4376(54) 0.0425(69) 0.1667 0 1.30(33) 
Na2 Na1+ 8 g 0.2124(14) 0.2124(14) 0.2124(14) 1. 0 1.4(8) 
Al1 Al3+ 24 k 0.3701(9) 0.1820(11) 0 0.5 0 0.0(3) 
Si1 Si4+ 24 k 0.3701(9) 0.1820(11) 0 0.5 0 0.0(3) 
O1 O2- 24 m 0.1117(12) 0.1117(12) 0.3399(15) 1. 0 1.5(6) 
O2 O2- 12 h 0 0.2343(27) 0.5 1. 0 2.00(11) 
O3 O2- 12 i 0.3016(17) 0.3016(17) 0 1. 0 1.10(11) 

#End of data_9326-ICSD

File: CIFtoSTR/testcifs/9829-ICSD.cif
data_9829-ICSD
#©2002 by Fachinformationszentrum Karlsruhe, and the U.S. Secretary of 
#Commerce on behalf of the United States.  All rights reserved.
_database_code_ICSD                9829
_audit_creation_date               1980/01/01
_audit_update_record               1999/06/02
_chemical_name_systematic          'Sodium Tecto-alumotrisilicate *'
_chemical_formula_structural       'Na Al Si3 O8'
_chemical_formula_sum              'Al1 Na1 O8 Si3'
_chemical_name_mineral             'Albite high'
_publ_section_title
;
The crystal structures of high albite and monalbite at high 
temperatures
;
loop_
_citation_id
_citation_journal_abbrev
_citation_year
_citation_journal_volume
_citation_page_first
_citation_page_last
_citation_journal_id_ASTM
primary 'American Mineralogist' 1976 61 1213 1225 AMMIAY
loop_
_publ_author_name
'Prewitt, C.T.'
'Sueno, S.'
'Papike, J.J.'
_cell_length_a                     8.1535(4)
_cell_length_b                     12.8694(5)
_cell_length_c                     7.1070(4)
_cell_angle_alpha                  93.521(4)
_cell_angle_beta                   116.458(3)
_cell_angle_gamma                  90.257(3)
_cell_volume                       665.95
_cell_formula_units_Z              4
_symmetry_space_group_name_H-M     'C -1'
_symmetry_Int_Tables_number        2
_refine_ls_R_factor_all            0.048
loop_
_symmetry_equiv_pos_site_id
_symmetry_equiv_pos_as_xyz
  1	'-x, -y, -z'
  2	'x, y, z'
  3	'-x+1/2, -y+1/2, -z'
  4	'x+1/2, y+1/2, z'
loop_
_atom_type_symbol
_atom_type_oxidation_number
Al3+  	3
Na1+  	1
O2-   	-2
Si4+  	4
loop_
_atom_site_label
_atom_site_type_symbol
_atom_site_symmetry_multiplicity
_atom_site_Wyckoff_symbol
_atom_site_fract_x
_atom_site_fract_y
_atom_site_fract_z
_atom_site_occupancy
_atom_site_attached_hydrogens
_atom_site_B_iso_or_equiv
Na1 Na1+ 4 i 0.2737(3) 0.0073(3) 0.1329(5) 1. 0 7.62(11) 
Al1 Al3+ 4 i 0.0090(1) 0.1650(1) 0.2148(1) 0.25 0 0.78(1) 
Al2 Al3+ 4 i 0.0048(1) 0.8145(1) 0.2290(1) 0.25 0 0.78(1) 
Al3 Al3+ 4 i 0.6902(1) 0.1079(1) 0.3202(1) 0.25 0 0.82(1) 
Al4 Al3+ 4 i 0.6849(1) 0.8776(1) 0.3535(1) 0.25 0 0.79(1) 
Si1 Si4+ 4 i 0.0090(1) 0.1650(1) 0.2148(1) 0.75 0 0.78(1) 
Si2 Si4+ 4 i 0.0048(1) 0.8145(1) 0.2290(1) 0.75 0 0.78(1) 
Si3 Si4+ 4 i 0.6902(1) 0.1079(1) 0.3202(1) 0.75 0 0.82(1) 
Si4 Si4+ 4 i 0.6849(1) 0.8776(1) 0.3535(1) 0.75 0 0.79(1) 
O1 O2- 4 i 0.0055(4) 0.1351(2) 0.9845(4) 1. 0 1.62(4) 
O2 O2- 4 i 0.5916(3) 0.9907(2) 0.2783(4) 1. 0 1.32(4) 
O3 O2- 4 i 0.8212(4) 0.1084(2) 0.1990(4) 1. 0 1.65(4) 
O4 O2- 4 i 0.8184(4) 0.8470(2) 0.2455(4) 1. 0 1.89(4) 
O5 O2- 4 i 0.0162(3) 0.2902(2) 0.2770(4) 1. 0 1.45(4) 
O6 O2- 4 i 0.0213(3) 0.6873(2) 0.2180(4) 1. 0 1.49(4) 
O7 O2- 4 i 0.1959(3) 0.1123(2) 0.3876(4) 1. 0 1.44(4) 
O8 O2- 4 i 0.1885(3) 0.8675(2) 0.4266(4) 1. 0 1.62(4) 

#End of data_9829-ICSD

File: CIFtoSTR/testcifs/9830-ICSD.cif
data_9830-ICSD
#©2002 by Fachinformationszentrum Karlsruhe, and the U.S. Secretary of 
#Commerce on behalf of the United States.  All rights reserved.
_database_code_ICSD                9830
_audit_creation_date               1980/01/01
_audit_update_record               1999/06/02
_chemical_name_systematic          'Sodium Tecto-alumotrisilicate'
_chemical_formula_structural       'Na Al Si3 O8'
_chemical_formula_sum              'Al1 Na1 O8 Si3'
_chemical_name_mineral             'Albite high'
_publ_section_title
;
The crystal structures of high albite and monalbite at high 
temperatures
;
loop_
_citation_id
_citation_journal_abbrev
_citation_year
_citation_journal_volume
_citation_page_first
_citation_page_last
_citation_journal_id_ASTM
primary 'American Mineralogist' 1976 61 1213 1225 AMMIAY
loop_
_publ_author_name
'Prewitt, C.T.'
'Sueno, S.'
'Papike, J.J.'
_cell_length_a                     8.1829(7)
_cell_length_b                     12.8947(6)
_cell_length_c                     7.1190(5)
_cell_angle_alpha                  93.041(5)
_cell_angle_beta                   116.352(4)
_cell_angle_gamma                  90.172(4)
_cell_volume                       671.87
_cell_formula_units_Z              4
_symmetry_space_group_name_H-M     'C -1'
_symmetry_Int_Tables_number        2
_refine_ls_R_factor_all            0.052
loop_
_symmetry_equiv_pos_site_id
_symmetry_equiv_pos_as_xyz
  1	'-x, -y, -z'
  2	'x, y, z'
  3	'-x+1/2, -y+1/2, -z'
  4	'x+1/2, y+1/2, z'
loop_
_atom_type_symbol
_atom_type_oxidation_number
Al3+  	3
Na1+  	1
O2-   	-2
Si4+  	4
loop_
_atom_site_label
_atom_site_type_symbol
_atom_site_symmetry_multiplicity
_atom_site_Wyckoff_symbol
_atom_site_fract_x
_atom_site_fract_y
_atom_site_fract_z
_atom_site_occupancy
_atom_site_attached_hydrogens
_atom_site_B_iso_or_equiv
Na1 Na1+ 4 i 0.2748(4) 0.0059(3) 0.1348(6) 1. 0 8.60(13) 
Al1 Al3+ 4 i 0.0089(1) 0.1674(1) 0.2164(1) 0.25 0 1.22(2) 
Al2 Al3+ 4 i 0.0054(1) 0.8155(1) 0.2284(1) 0.25 0 1.21(2) 
Al3 Al3+ 4 i 0.6919(1) 0.1096(1) 0.3242(1) 0.25 0 1.24(2) 
Al4 Al3+ 4 i 0.6877(1) 0.8785(1) 0.3525(2) 0.25 0 1.23(2) 
Si1 Si4+ 4 i 0.0089(1) 0.1674(1) 0.2164(1) 0.75 0 1.22(2) 
Si2 Si4+ 4 i 0.0054(1) 0.8155(1) 0.2284(1) 0.75 0 1.21(2) 
Si3 Si4+ 4 i 0.6919(1) 0.1096(1) 0.3242(2) 0.75 0 1.24(2) 
Si4 Si4+ 4 i 0.6877(1) 0.8785(1) 0.3525(2) 0.75 0 1.23(2) 
O1 O2- 4 i 0.0046(4) 0.1359(2) 0.9874(5) 1. 0 2.44(5) 
O2 O2- 4 i 0.5951(4) 0.9924(2) 0.2798(4) 1. 0 1.84(4) 
O3 O2- 4 i 0.8210(4) 0.1136(2) 0.2021(5) 1. 0 2.48(5) 
O4 O2- 4 i 0.8198(4) 0.8491(3) 0.2434(5) 1. 0 2.90(6) 
O5 O2- 4 i 0.0198(4) 0.2933(2) 0.2748(5) 1. 0 2.26(5) 
O6 O2- 4 i 0.0224(4) 0.6890(2) 0.2241(5) 1. 0 2.27(5) 
O7 O2- 4 i 0.1942(4) 0.1141(2) 0.3900(4) 1. 0 2.27(5) 
O8 O2- 4 i 0.1882(4) 0.8688(2) 0.4234(5) 1. 0 2.50(5) 

#End of data_9830-ICSD
